Repository: QiShengZhao/UI

# 钢铁工业分析系统

这是一个用于钢铁工业的综合分析和预测系统，基于机器学习模型预测钢材的机械性能，包括屈服强度、抗拉强度、伸长率和冲击韧性。

## 项目概述
本系统利用钢材的化学成分和工艺参数数据，通过机器学习模型进行分析和预测，帮助用户优化钢材生产过程，提高产品质量。系统支持单条数据预测和批量数据处理，并提供数据可视化分析功能。

### 主要功能

- **钢材性能预测**：基于化学成分和工艺参数预测钢材的机械性能
- **数据分析**：提供趋势分析、相关性分析、散点分析等多种数据可视化功能
- **批量处理**：支持CSV文件批量上传和预测
- **模型管理**：支持模型状态监控、特征分析和模型训练

### 技术栈

- **前端**：React, Ant Design, ECharts, Webpack
- **后端**：Flask, SQLite
- **机器学习**：随机森林、XGBoost等算法
- **数据处理**：Pandas, NumPy
- **测试**：Jest, React Testing Library, Cypress, Python单元测试

## 系统架构

```
├── 前端 (UI/)
│   ├── 页面组件 (src/pages/)
│   ├── 通用组件 (src/components/)
│   ├── 服务 (src/services/)
│   └── 工具 (src/utils/)
│
├── 后端 (server.py)
│   ├── API接口
│   ├── 数据库管理
│   └── 模型管理
│
└── 机器学习模型
    ├── 屈服强度模型
    ├── 抗拉强度模型
    ├── 伸长率模型
    └── 韧性模型
```

## 安装指南

### 前提条件

- Node.js 18.x 或更高版本
- Python 3.8 或更高版本
- pip 包管理器
- 操作系统：Windows, macOS 或 Linux

### 安装步骤

1. 克隆仓库
   ```bash
   git clone [仓库地址]
   cd 钢铁工业分析系统
   ```

2. 安装后端依赖
   ```bash
   pip install -r requirements.txt
   ```

3. 安装前端依赖
   ```bash
   cd UI
   npm install
   ```

## 使用指南

### 启动系统

1. 启动后端服务
   ```bash
   python server.py
   ```
   后端服务将在 http://localhost:9001 运行

2. 启动前端开发服务器
   ```bash
   cd UI
   npm start
   ```
   前端将在 http://localhost:9000 运行，并自动在浏览器中打开

### 登录系统

- 使用以下默认管理员账户登录：
  - 用户名：admin
  - 密码：admin123

### 使用功能

#### 钢材性能预测

1. **单条预测**：在"钢材性能预测"页面中，输入钢材的化学成分和工艺参数，点击"开始预测"按钮
2. **批量预测**：点击"批量预测"按钮，上传符合格式要求的CSV文件，点击"开始批量预测"按钮

#### 数据分析

1. 在"数据分析"页面中，可以上传自定义数据或使用系统默认数据
2. 选择要分析的性能指标（如屈服强度、抗拉强度等）和影响因子（如碳含量、硅含量等）
3. 通过趋势图、相关性热力图、散点图等方式查看数据分析结果

#### 模型管理（管理员功能）

1. 在"模型管理"页面中，可以查看各模型的状态和性能
2. 分析模型使用的特征和重要性
3. 训练和更新模型

### CSV文件格式要求

上传的CSV文件应包含以下字段：

- 化学成分数据（C, Si, Mn, P, S, Alt, Cr, Cu, V, Nb, Mo, Ti等）
- 工艺参数数据（出炉温度、钢板厚度、水冷温度等）

如果CSV文件解析出错，可使用提供的`csv_processor.py`工具修复：

```bash
python csv_processor.py
```

## 文件结构

```
├── UI/                       # 前端代码
│   ├── src/                  # 源代码
│   │   ├── components/       # 通用组件
│   │   ├── pages/            # 页面组件
│   │   ├── services/         # API服务
│   │   └── utils/            # 工具函数
│   ├── public/               # 静态资源
│   ├── test/                 # 测试文件
│   └── package.json          # 项目配置
│
├── 屈服强度/                  # 屈服强度模型
├── 抗拉强度/                  # 抗拉强度模型
├── 伸长率/                    # 伸长率模型
├── 韧性/                      # 韧性模型
│
├── server.py                 # Flask后端服务
├── csv_processor.py          # CSV处理工具
├── api_test.py               # API测试脚本
├── api_test_extended.py      # 扩展API测试
├── run_all_tests.py          # 测试运行脚本
├── requirements.txt          # Python依赖
└── steel_system.db           # SQLite数据库
```

## 开发指南

### 前端开发

1. 代码规范
   - 使用ES6+语法
   - 组件使用函数式组件和Hooks
   - 遵循React最佳实践

2. 添加新页面
   ```jsx
   // src/pages/NewPage.js
   import React from 'react';
   
   const NewPage = () => {
     return <div>新页面内容</div>;
   };
   
   export default NewPage;
   ```

3. 添加路由
   ```jsx
   // src/App.js
   import NewPage from './pages/NewPage';
   
   // 在路由配置中添加
   <Route path="/new-page" element={<NewPage />} />
   ```

### 后端开发

1. 添加新API端点
   ```python
   # server.py
   @app.route('/api/new-endpoint', methods=['GET', 'POST'])
   def new_endpoint():
       # 实现逻辑
       return jsonify({'status': 'success', 'data': result})
   ```

2. 数据库操作
   ```python
   # 示例：添加新记录
   def add_record():
       conn = get_db()
       cursor = conn.cursor()
       cursor.execute("INSERT INTO table_name (column1, column2) VALUES (?, ?)", 
                     (value1, value2))
       conn.commit()
   ```

## 测试框架

### 前端测试

1. 运行前端测试
   ```bash
   cd UI
   npm test
   ```

2. 运行端到端测试
   ```bash
   cd UI
   npm run cypress:open  # 打开Cypress测试运行器
   npm run cypress:run   # 在命令行中运行测试
   ```

### 后端测试

1. 运行API测试
   ```bash
   python api_test.py
   python api_test_extended.py
   ```

2. 运行所有测试
   ```bash
   python run_all_tests.py
   ```

## 常见问题解决

### CSV文件解析错误

问题：上传CSV文件时出现"Too few fields"错误

解决方案：
1. 确保CSV文件使用逗号作为分隔符
2. 检查文件编码是否为UTF-8
3. 使用提供的修复工具：`python csv_processor.py`

### 模型加载失败

问题：系统无法加载机器学习模型

解决方案：
1. 检查模型文件是否存在于正确的目录
2. 确保模型文件格式正确
3. 重启后端服务：`python server.py`

## 贡献指南

1. Fork 仓库
2. 创建功能分支 (`git checkout -b feature/amazing-feature`)
3. 提交更改 (`git commit -m 'Add some amazing feature'`)
4. 推送到分支 (`git push origin feature/amazing-feature`)
5. 创建Pull Request

## 许可证

本项目采用 [LICENSE] 许可证 - 详情请参阅 LICENSE 文件。

File: 抗拉强度/cleaned_data_no_noise.csv (part 1 of 2)
C,Si,Mn,P,S,Alt,Cr,Cu,V,Nb,Mo,Ti,ModelCalculatedValue,TheoreticalSlabThickness,TheoreticalSlabWidth,TimeinFurnace(min),ActualExitTemperature,ActualRollingStartTemperature,ActualStartAfterTemperatureControl,ActualFinalRollingThickness,ActualFinalRollingTemperature,ActualTemperatureBeforeCooling,Thickness,TemperatureAfterCooling,YieldStrength,TensileStrength,Elongation,Toughness
0.17,0.34,1.44,0.012,0.004,0.015,0.01,0.02,0.002,0.004,0.002,0.005,893,250,1800,284.25,1216,1135,150.02,80.13,801.0,815,80.0,688,400,555,28.5,211.33333333333334
0.15,0.27,1.43,0.01,0.005,0.027,0.01,0.01,0.002,0.001,0.001,0.002,893,320,1800,361.35,1205,1142,150.01,80.1,796.0,814,80.0,694,375,535,29.5,212.66666666666666
0.14,0.21,1.5,0.013,0.019,0.018,0.02,0.01,0.005,0.001,0.001,0.001,809,250,2000,379.7666666666667,1223,1138,100.02,50.09,744.0,771,50.0,678,400,540,25.0,204.0
0.14,0.21,1.5,0.013,0.019,0.018,0.02,0.01,0.005,0.001,0.001,0.001,875,320,1800,380.5166666666667,1221,1140,120.02,60.07,757.0,813,60.0,686,405,540,28.5,221.33333333333334
0.15,0.24,1.46,0.012,0.002,0.035,0.02,0.01,0.002,0.001,0.004,0.002,880,250,2000,400.7333333333333,1222,1130,120.06,70.07,767.0,814,70.0,657,410,560,31.0,216.33333333333334
0.17,0.34,1.44,0.012,0.004,0.015,0.01,0.02,0.002,0.004,0.002,0.005,861,320,2050,447.45,1210,1148,80.0,40.15,796.0,810,40.0,696,395,555,28.0,134.0
0.15,0.24,1.46,0.012,0.002,0.035,0.02,0.01,0.002,0.001,0.004,0.002,856,250,1800,283.7833333333334,1235,1148,73.19,45.17,787.0,805,45.0,667,385,535,32.0,240.66666666666666
0.17,0.34,1.44,0.012,0.004,0.015,0.01,0.02,0.002,0.004,0.002,0.005,853,320,2300,340.8,1217,1157,135.02,60.25,781.0,804,60.0,675,395,530,31.0,241.0
0.14,0.21,1.5,0.013,0.019,0.018,0.02,0.01,0.005,0.001,0.001,0.001,842,250,2400,297.45,1233,1156,140.2,70.06,783.0,797,70.0,676,395,530,28.0,201.33333333333334
0.15,0.38,1.47,0.015,0.004,0.036,0.01,0.01,0.002,0.001,0.001,0.003,867,320,2300,357.0666666666667,1240,1155,140.2,70.07,767.0,813,70.0,665,400,535,29.0,227.66666666666666
0.14,0.21,1.5,0.013,0.019,0.018,0.02,0.01,0.005,0.001,0.001,0.001,863,220,1800,298.7833333333334,1239,1144,140.02,70.21,739.0,789,70.0,662,375,520,29.0,209.66666666666666
0.14,0.21,1.5,0.013,0.019,0.018,0.02,0.01,0.005,0.001,0.001,0.001,864,220,1800,300.6833333333333,1238,1140,140.01,70.09,726.0,814,70.0,677,365,530,31.0,209.33333333333334
0.15,0.24,1.46,0.012,0.002,0.035,0.02,0.01,0.002,0.001,0.004,0.002,857,220,1800,306.0,1232,1136,140.03,70.06,805.0,812,70.0,670,380,525,30.5,220.66666666666666
0.15,0.24,1.46,0.012,0.002,0.035,0.02,0.01,0.002,0.001,0.004,0.002,849,320,1800,305.0833333333333,1223,1155,145.03,70.76,750.0,806,70.0,594,395,540,32.0,225.33333333333334
0.17,0.34,1.44,0.012,0.004,0.015,0.01,0.02,0.002,0.004,0.002,0.005,792,320,1800,379.4166666666667,1226,1154,140.03,70.05,727.0,773,70.0,631,370,535,32.0,210.66666666666666
0.15,0.38,1.47,0.015,0.004,0.036,0.01,0.01,0.002,0.001,0.001,0.003,780,320,1800,426.3,1223,1147,100.03,50.19,746.0,800,50.0,634,405,545,27.5,245.0
0.15,0.38,1.47,0.015,0.004,0.036,0.01,0.01,0.002,0.001,0.001,0.003,799,220,1800,796.4166666666666,1205,1189,75.0,30.1,781.59,768,30.0,630,430,545,20.5,167.66666666666666
0.15,0.38,1.47,0.015,0.004,0.036,0.01,0.01,0.002,0.001,0.001,0.003,820,250,2000,299.95,1197,1198,50.01,20.48,800.15,761,20.0,640,375,525,32.5,175.33333333333334
0.15,0.38,1.47,0.015,0.004,0.036,0.01,0.01,0.002,0.001,0.001,0.003,830,250,2000,302.7166666666666,1219,1229,40.01,16.35,809.3,757,16.0,640,380,520,32.5,179.66666666666666
0.15,0.38,1.47,0.015,0.004,0.036,0.01,0.01,0.002,0.001,0.001,0.003,833,250,2000,231.8333333333333,1213,1199,50.0,20.07,793.92,759,20.0,640,370,515,31.0,247.66666666666666
0.15,0.38,1.47,0.015,0.004,0.036,0.01,0.01,0.002,0.001,0.001,0.003,820,250,1800,235.7666666666667,1195,1187,50.0,20.45,791.0,758,20.0,640,360,510,29.0,200.33333333333334
0.15,0.38,1.47,0.015,0.004,0.036,0.01,0.01,0.002,0.001,0.001,0.003,879,250,1800,252.9833333333333,1224,1194,150.01,80.44,804.62,780,80.0,630,380,525,27.5,173.0
0.15,0.38,1.47,0.015,0.004,0.036,0.01,0.01,0.002,0.001,0.001,0.003,792,250,1800,289.4166666666667,1209,1163,50.0,20.17,787.95,762,20.0,640,385,520,28.5,171.33333333333334
0.15,0.38,1.47,0.015,0.004,0.036,0.01,0.01,0.002,0.001,0.001,0.003,798,250,1800,289.5166666666667,1188,1196,40.01,16.34,797.11,756,16.0,640,375,525,32.0,150.0
0.15,0.38,1.47,0.015,0.004,0.036,0.01,0.01,0.002,0.001,0.001,0.003,822,250,1800,303.6166666666667,1198,1186,40.01,16.29,820.26,761,16.0,640,385,525,28.5,159.0
0.15,0.38,1.47,0.015,0.004,0.036,0.01,0.01,0.002,0.001,0.001,0.003,841,250,1800,302.7833333333334,1202,1180,40.0,16.3,815.98,757,16.0,640,365,515,29.5,152.0
0.15,0.38,1.47,0.015,0.004,0.036,0.01,0.01,0.002,0.001,0.001,0.003,818,250,1800,303.05,1205,1184,40.0,16.14,798.58,760,16.0,640,390,530,26.5,147.0
0.15,0.38,1.47,0.015,0.004,0.036,0.01,0.01,0.002,0.001,0.001,0.003,836,250,2000,285.95,1205,1199,50.0,20.32,809.76,761,20.0,640,420,535,32.0,192.0
0.15,0.38,1.47,0.015,0.004,0.036,0.01,0.01,0.002,0.001,0.001,0.003,812,250,2000,291.4666666666666,1207,1177,40.0,16.31,801.42,758,16.0,640,365,510,32.0,143.66666666666666
0.15,0.38,1.47,0.015,0.004,0.036,0.01,0.01,0.002,0.001,0.001,0.003,804,250,2000,270.6333333333333,1206,1187,40.0,16.14,791.4,758,16.0,640,385,515,33.0,175.33333333333334
0.15,0.38,1.47,0.015,0.004,0.036,0.01,0.01,0.002,0.001,0.001,0.003,798,250,2000,281.9333333333333,1203,1155,50.0,20.26,795.59,759,20.0,640,370,520,31.5,176.0
0.15,0.38,1.47,0.015,0.004,0.036,0.01,0.01,0.002,0.001,0.001,0.003,802,250,2000,257.0166666666667,1187,1186,40.0,16.29,781.46,756,16.0,640,385,540,32.5,116.66666666666667
0.15,0.38,1.47,0.015,0.004,0.036,0.01,0.01,0.002,0.001,0.001,0.003,823,250,2000,259.9166666666667,1185,1198,40.0,16.34,818.98,757,16.0,640,400,540,30.0,164.0
0.15,0.38,1.47,0.015,0.004,0.036,0.01,0.01,0.002,0.001,0.001,0.003,824,250,1800,269.15,1187,1182,40.0,16.28,817.96,757,16.0,640,385,525,28.5,193.33333333333334
0.15,0.38,1.47,0.015,0.004,0.036,0.01,0.01,0.002,0.001,0.001,0.003,825,250,1800,271.4,1217,1186,40.0,16.34,801.71,755,16.0,640,360,515,32.0,157.0
0.15,0.38,1.47,0.015,0.004,0.036,0.01,0.01,0.002,0.001,0.001,0.003,822,250,1800,267.4,1217,1201,40.0,16.35,795.36,756,16.0,640,375,510,30.0,152.66666666666666
0.15,0.38,1.47,0.015,0.004,0.036,0.01,0.01,0.002,0.001,0.001,0.003,829,250,1800,251.4333333333333,1218,1180,40.0,16.17,813.79,756,16.0,640,360,510,32.0,147.0
0.15,0.38,1.47,0.015,0.004,0.036,0.01,0.01,0.002,0.001,0.001,0.003,810,250,2000,256.35,1218,1199,50.0,20.35,768.37,759,20.0,640,370,515,27.0,152.33333333333334
0.15,0.38,1.47,0.015,0.004,0.036,0.01,0.01,0.002,0.001,0.001,0.003,814,250,2000,230.7166666666667,1195,1204,50.0,20.13,789.42,759,20.0,640,405,530,33.0,225.66666666666666
0.15,0.38,1.47,0.015,0.004,0.036,0.01,0.01,0.002,0.001,0.001,0.003,831,250,2000,232.45,1222,1168,75.01,30.14,793.91,767,30.0,630,380,520,26.5,202.33333333333334
0.15,0.38,1.47,0.015,0.004,0.036,0.01,0.01,0.002,0.001,0.001,0.003,791,250,1800,513.8833333333333,1179,1138,22.87,20.31,796.9,756,20.0,640,375,520,28.0,215.33333333333334
0.15,0.24,1.46,0.012,0.002,0.035,0.02,0.01,0.002,0.001,0.004,0.002,852,250,2000,486.85,1221,1186,150.04,80.23,810.25,786,80.0,630,425,560,28.5,207.0
0.15,0.24,1.46,0.012,0.002,0.035,0.02,0.01,0.002,0.001,0.004,0.002,847,250,2000,487.3666666666667,1205,1180,120.04,65.03,823.07,790,65.0,630,380,545,22.5,221.33333333333334
0.16,0.27,1.47,0.014,0.002,0.04,0.02,0.01,0.001,0.002,0.001,0.004,863,250,1800,380.4833333333333,1205,1217,120.03,60.45,797.52,794,60.0,630,370,520,32.0,158.0
0.14,0.21,1.5,0.013,0.019,0.018,0.02,0.01,0.005,0.001,0.001,0.001,805,220,1800,289.2166666666666,1194,1198,85.0,34.17,789.1,769,34.0,630,375,530,25.0,179.33333333333334
0.15,0.38,1.47,0.015,0.004,0.036,0.01,0.01,0.002,0.001,0.001,0.003,804,250,2000,360.2333333333333,1226,1232,40.0,16.37,797.47,755,16.0,640,375,525,32.0,187.0
0.15,0.38,1.47,0.015,0.004,0.036,0.01,0.01,0.002,0.001,0.001,0.003,813,250,2000,344.8,1205,1224,40.0,16.31,804.6,752,16.0,640,370,515,29.0,145.66666666666666
0.15,0.38,1.47,0.015,0.004,0.036,0.01,0.01,0.002,0.001,0.001,0.003,815,250,1800,255.2333333333333,1213,1178,40.0,16.08,818.14,755,16.0,640,370,520,29.5,133.0
0.15,0.38,1.47,0.015,0.004,0.036,0.01,0.01,0.002,0.001,0.001,0.003,826,250,1800,257.75,1211,1184,40.0,16.23,815.68,754,16.0,640,365,510,32.5,147.66666666666666
0.15,0.38,1.47,0.015,0.004,0.036,0.01,0.01,0.002,0.001,0.001,0.003,806,250,1800,252.7166666666667,1211,1194,40.0,16.03,801.99,753,16.0,640,385,525,28.0,147.0
0.15,0.38,1.47,0.015,0.004,0.036,0.01,0.01,0.002,0.001,0.001,0.003,849,250,2000,253.7333333333333,1214,1221,140.01,71.12,793.22,784,70.0,630,390,530,32.0,139.0
0.16,0.22,1.39,0.018,0.01,0.04,0.02,0.01,0.004,0.001,0.001,0.002,820,180,1400,269.3833333333333,1211,1218,87.5,35.22,795.54,769,35.0,630,405,540,26.5,112.0
0.15,0.38,1.47,0.015,0.004,0.036,0.01,0.01,0.002,0.001,0.001,0.003,807,250,2000,279.0333333333334,1224,1217,40.0,16.43,800.02,753,16.0,640,375,525,30.0,171.0
0.14,0.21,1.5,0.013,0.019,0.018,0.02,0.01,0.005,0.001,0.001,0.001,827,220,1800,281.65,1224,1200,62.51,25.05,811.6,775,25.0,640,360,515,27.0,208.0
0.15,0.24,1.46,0.012,0.002,0.035,0.02,0.01,0.002,0.001,0.004,0.002,866,300,2000,309.8333333333333,1186,1200,150.0,85.11,786.88,778,85.0,630,380,525,29.0,222.33333333333334
0.15,0.38,1.47,0.015,0.004,0.036,0.01,0.01,0.002,0.001,0.001,0.003,816,250,2000,300.5666666666667,1192,1204,40.0,16.14,817.12,755,16.0,640,380,530,24.5,154.0
0.14,0.21,1.5,0.013,0.019,0.018,0.02,0.01,0.005,0.001,0.001,0.001,828,220,1600,297.6833333333333,1212,1210,75.0,30.01,809.78,767,30.0,630,370,510,26.5,167.66666666666666
0.14,0.21,1.5,0.013,0.019,0.018,0.02,0.01,0.005,0.001,0.001,0.001,787,220,1600,276.3333333333333,1209,1186,50.0,20.16,787.69,762,20.0,640,400,525,29.0,181.33333333333334
0.14,0.21,1.5,0.013,0.019,0.018,0.02,0.01,0.005,0.001,0.001,0.001,810,220,1600,275.4833333333333,1207,1206,40.01,16.4,805.44,757,16.0,640,385,510,33.0,214.0
0.15,0.38,1.47,0.015,0.004,0.036,0.01,0.01,0.002,0.001,0.001,0.003,808,250,2000,294.3333333333333,1205,1183,40.01,16.41,797.5,755,16.0,640,385,535,32.0,149.0
0.15,0.24,1.46,0.012,0.002,0.035,0.02,0.01,0.002,0.001,0.004,0.002,864,300,2400,357.8666666666667,1206,1226,130.0,70.16,767.32,777,70.0,630,415,565,30.5,149.66666666666666
0.15,0.24,1.46,0.012,0.002,0.035,0.02,0.01,0.002,0.001,0.004,0.002,865,300,2400,344.8,1204,1200,130.0,70.01,775.13,777,70.0,630,405,565,29.5,135.0
0.16,0.28,1.46,0.01,0.003,0.034,0.02,0.01,0.002,0.004,0.002,0.003,839,220,1800,331.15,1200,1173,75.02,30.02,809.94,769,30.0,630,400,550,22.5,175.66666666666666
0.15,0.38,1.47,0.015,0.004,0.036,0.01,0.01,0.002,0.001,0.001,0.003,816,250,2000,294.4,1212,1176,50.0,20.03,788.33,756,20.0,640,375,520,25.0,166.0
0.15,0.38,1.47,0.015,0.004,0.036,0.01,0.01,0.002,0.001,0.001,0.003,858,300,2400,322.4833333333333,1206,1209,150.03,80.93,791.81,783,80.0,630,360,520,29.5,133.0
0.15,0.38,1.47,0.015,0.004,0.036,0.01,0.01,0.002,0.001,0.001,0.003,851,300,2400,303.5333333333334,1219,1219,150.04,80.91,782.59,779,80.0,630,370,520,29.0,143.33333333333334
0.15,0.38,1.47,0.015,0.004,0.036,0.01,0.01,0.002,0.001,0.001,0.003,816,300,2000,295.45,1205,1188,62.51,25.05,786.2,763,25.0,640,385,530,24.5,213.66666666666666
0.15,0.38,1.47,0.015,0.004,0.036,0.01,0.01,0.002,0.001,0.001,0.003,863,300,2400,289.4,1218,1222,150.0,80.91,799.9,777,80.0,630,415,555,31.5,183.66666666666666
0.15,0.38,1.47,0.015,0.004,0.036,0.01,0.01,0.002,0.001,0.001,0.003,843,300,2000,288.8333333333333,1229,1213,75.01,30.01,801.0,769,30.0,630,365,520,24.5,186.0
0.15,0.38,1.47,0.015,0.004,0.036,0.01,0.01,0.002,0.001,0.001,0.003,871,300,2000,286.1,1213,1214,75.01,30.08,806.87,769,30.0,630,370,520,24.0,165.33333333333334
0.15,0.38,1.47,0.015,0.004,0.036,0.01,0.01,0.002,0.001,0.001,0.003,861,300,2400,276.9833333333333,1202,1180,150.05,80.84,761.2,773,80.0,630,365,515,28.5,164.0
0.15,0.38,1.47,0.015,0.004,0.036,0.01,0.01,0.002,0.001,0.001,0.003,857,300,2400,273.5333333333334,1225,1226,120.03,60.4,798.62,776,60.0,630,410,555,28.0,224.33333333333334
0.15,0.38,1.47,0.015,0.004,0.036,0.01,0.01,0.002,0.001,0.001,0.003,870,300,2400,314.4333333333333,1194,1215,150.05,81.21,809.19,784,80.0,630,380,525,29.0,134.66666666666666
0.15,0.38,1.47,0.015,0.004,0.036,0.01,0.01,0.002,0.001,0.001,0.003,808,220,1800,252.45,1235,1234,50.0,20.48,799.6,760,20.0,640,385,540,24.5,209.66666666666666
0.15,0.38,1.47,0.015,0.004,0.036,0.01,0.01,0.002,0.001,0.001,0.003,798,220,1800,243.3666666666667,1233,1218,50.0,22.57,773.14,761,20.0,640,415,540,27.5,211.66666666666666
0.15,0.38,1.47,0.015,0.004,0.036,0.01,0.01,0.002,0.001,0.001,0.003,814,220,1800,245.5833333333333,1232,1216,50.0,22.17,798.63,760,20.0,640,395,535,30.5,195.66666666666666
0.15,0.38,1.47,0.015,0.004,0.036,0.01,0.01,0.002,0.001,0.001,0.003,800,220,1800,246.7833333333333,1211,1202,50.01,20.05,792.35,761,20.0,640,415,545,27.0,202.33333333333334
0.15,0.38,1.47,0.015,0.004,0.036,0.01,0.01,0.002,0.001,0.001,0.003,829,220,1800,243.65,1213,1213,50.01,20.25,806.35,760,20.0,640,390,530,30.0,198.66666666666666
0.15,0.38,1.47,0.015,0.004,0.036,0.01,0.01,0.002,0.001,0.001,0.003,778,220,1800,256.8,1219,1201,50.0,20.3,766.49,762,20.0,640,420,540,28.0,214.0
0.15,0.38,1.47,0.015,0.004,0.036,0.01,0.01,0.002,0.001,0.001,0.003,829,220,1800,329.4833333333333,1228,1225,85.05,34.11,795.58,769,34.0,630,395,545,25.0,199.33333333333334
0.15,0.38,1.47,0.015,0.004,0.036,0.01,0.01,0.002,0.001,0.001,0.003,810,220,1800,241.6833333333333,1237,1210,50.02,20.1,784.24,761,20.0,640,410,535,25.0,187.66666666666666
0.15,0.38,1.47,0.015,0.004,0.036,0.01,0.01,0.002,0.001,0.001,0.003,815,220,1800,241.75,1220,1187,50.0,20.24,789.47,760,20.0,640,410,545,27.5,201.0
0.15,0.38,1.47,0.015,0.004,0.036,0.01,0.01,0.002,0.001,0.001,0.003,801,220,1600,304.6666666666667,1215,1227,40.0,16.27,810.57,756,16.0,640,380,525,30.5,125.0
0.15,0.38,1.47,0.015,0.004,0.036,0.01,0.01,0.002,0.001,0.001,0.003,806,220,1600,305.6166666666667,1217,1189,40.0,16.61,828.32,756,16.0,640,390,540,29.0,143.0
0.15,0.24,1.46,0.012,0.002,0.035,0.02,0.01,0.002,0.001,0.004,0.002,865,250,2000,377.65,1226,1224,130.0,80.27,783.31,778,80.0,630,425,570,26.0,143.33333333333334
0.15,0.24,1.46,0.012,0.002,0.035,0.02,0.01,0.002,0.001,0.004,0.002,870,250,2000,378.2833333333334,1227,1213,130.02,80.47,771.18,783,80.0,630,380,535,26.5,132.33333333333334
0.15,0.38,1.47,0.015,0.004,0.036,0.01,0.01,0.002,0.001,0.001,0.003,794,220,1800,308.4,1212,1206,50.01,20.37,789.94,760,20.0,640,410,540,28.0,135.0
0.15,0.38,1.47,0.015,0.004,0.036,0.01,0.01,0.002,0.001,0.001,0.003,817,220,1600,245.3666666666667,1230,1170,40.0,16.45,795.75,752,16.0,640,380,530,29.5,138.0
0.15,0.38,1.47,0.015,0.004,0.036,0.01,0.01,0.002,0.001,0.001,0.003,781,220,1600,253.5666666666667,1202,1173,50.02,20.55,784.72,762,20.0,640,390,535,30.5,199.66666666666666
0.15,0.38,1.47,0.015,0.004,0.036,0.01,0.01,0.002,0.001,0.001,0.003,813,220,1600,346.35,1196,1135,40.0,16.43,830.83,758,16.0,640,390,525,27.0,156.66666666666666
0.15,0.24,1.46,0.012,0.002,0.035,0.02,0.01,0.002,0.001,0.004,0.002,870,250,2000,319.9333333333333,1203,1208,130.0,80.16,784.49,778,80.0,630,400,545,28.0,105.66666666666667
0.15,0.24,1.46,0.012,0.002,0.035,0.02,0.01,0.002,0.001,0.004,0.002,876,250,2000,301.6166666666667,1222,1199,130.02,80.29,786.24,778,80.0,630,375,530,27.0,126.66666666666667
0.15,0.38,1.47,0.015,0.004,0.036,0.01,0.01,0.002,0.001,0.001,0.003,809,220,1800,310.75,1195,1206,85.01,34.1,789.78,769,34.0,630,420,545,32.5,209.66666666666666
0.14,0.21,1.5,0.013,0.019,0.018,0.02,0.01,0.005,0.001,0.001,0.001,805,180,1400,498.8,1217,1188,40.03,16.54,816.72,756,16.0,640,375,520,25.5,119.66666666666667
0.15,0.38,1.47,0.015,0.004,0.036,0.01,0.01,0.002,0.001,0.001,0.003,826,220,1800,285.3333333333333,1212,1162,50.0,20.73,797.01,760,20.0,640,395,540,25.5,151.33333333333334
0.15,0.38,1.47,0.015,0.004,0.036,0.01,0.01,0.002,0.001,0.001,0.003,810,220,1800,287.6833333333333,1206,1148,50.0,20.61,793.25,761,20.0,640,405,530,27.0,181.66666666666666
0.15,0.38,1.47,0.015,0.004,0.036,0.01,0.01,0.002,0.001,0.001,0.003,797,220,1800,268.9666666666666,1213,1189,50.0,20.64,778.91,759,20.0,640,425,550,24.5,165.0
0.15,0.38,1.47,0.015,0.004,0.036,0.01,0.01,0.002,0.001,0.001,0.003,793,220,1800,290.7,1213,1203,50.0,20.21,792.83,758,20.0,640,420,550,26.0,155.0
0.15,0.38,1.47,0.015,0.004,0.036,0.01,0.01,0.002,0.001,0.001,0.003,799,220,1800,292.3333333333333,1224,1234,50.0,20.29,777.11,760,20.0,640,415,545,22.5,220.66666666666666
0.15,0.38,1.47,0.015,0.004,0.036,0.01,0.01,0.002,0.001,0.001,0.003,789,220,1800,285.6166666666667,1218,1224,50.04,20.45,776.88,761,20.0,640,430,550,25.5,131.33333333333334
0.15,0.38,1.47,0.015,0.004,0.036,0.01,0.01,0.002,0.001,0.001,0.003,779,220,1800,284.4833333333333,1228,1227,50.04,20.42,767.76,761,20.0,640,420,535,27.5,189.33333333333334
0.15,0.38,1.47,0.015,0.004,0.036,0.01,0.01,0.002,0.001,0.001,0.003,817,220,1800,288.6,1231,1219,50.0,20.12,789.69,760,20.0,640,410,535,26.0,166.0
0.14,0.21,1.5,0.013,0.019,0.018,0.02,0.01,0.005,0.001,0.001,0.001,810,180,1400,287.5833333333333,1217,1204,50.0,20.11,803.12,762,20.0,640,385,525,29.0,153.66666666666666
0.15,0.38,1.47,0.015,0.004,0.036,0.01,0.01,0.002,0.001,0.001,0.003,796,220,1800,315.4666666666666,1230,1226,50.0,20.52,777.97,761,20.0,640,385,530,31.0,184.33333333333334
0.15,0.38,1.47,0.015,0.004,0.036,0.01,0.01,0.002,0.001,0.001,0.003,807,220,1800,314.4333333333333,1229,1224,50.0,20.33,793.84,759,20.0,640,400,540,28.5,166.66666666666666
0.15,0.38,1.47,0.015,0.004,0.036,0.01,0.01,0.002,0.001,0.001,0.003,799,220,1800,311.2166666666666,1218,1211,50.0,20.2,791.64,773,20.0,640,405,540,28.0,135.33333333333334
0.14,0.21,1.5,0.013,0.019,0.018,0.02,0.01,0.005,0.001,0.001,0.001,799,180,1400,292.25,1218,1216,50.0,20.47,786.44,801,20.0,640,375,510,31.5,118.33333333333333
0.15,0.38,1.47,0.015,0.004,0.036,0.01,0.01,0.002,0.001,0.001,0.003,871,220,1600,266.85,1223,1194,120.01,60.54,814.59,787,60.0,630,400,535,31.5,182.66666666666666
0.15,0.38,1.47,0.015,0.004,0.036,0.01,0.01,0.002,0.001,0.001,0.003,805,250,2000,265.85,1223,1188,50.01,16.5,809.48,750,16.0,640,380,520,33.5,152.33333333333334
0.15,0.38,1.47,0.015,0.004,0.036,0.01,0.01,0.002,0.001,0.001,0.003,811,220,1800,255.7333333333333,1210,1215,50.0,20.08,795.93,762,20.0,640,400,545,27.5,153.66666666666666
0.15,0.38,1.47,0.015,0.004,0.036,0.01,0.01,0.002,0.001,0.001,0.003,809,220,1800,210.1833333333333,1232,1219,50.0,20.22,792.43,762,20.0,640,390,535,30.0,150.33333333333334
0.14,0.21,1.5,0.013,0.019,0.018,0.02,0.01,0.005,0.001,0.001,0.001,836,180,1400,289.5166666666667,1230,1214,40.0,16.42,827.46,757,16.0,640,370,515,30.0,211.33333333333334
0.15,0.38,1.47,0.015,0.004,0.036,0.01,0.01,0.002,0.001,0.001,0.003,829,220,1800,289.8666666666667,1205,1168,50.03,20.54,794.25,761,20.0,640,410,535,30.5,177.33333333333334
0.14,0.21,1.5,0.013,0.019,0.018,0.02,0.01,0.005,0.001,0.001,0.001,814,180,1400,291.8666666666667,1196,1154,50.03,20.16,811.75,763,20.0,640,375,510,30.5,206.0
0.15,0.38,1.47,0.015,0.004,0.036,0.01,0.01,0.002,0.001,0.001,0.003,853,250,2000,224.4666666666667,1201,1206,100.01,60.09,780.85,775,60.0,630,405,555,28.5,177.33333333333334
0.15,0.38,1.47,0.015,0.004,0.036,0.01,0.01,0.002,0.001,0.001,0.003,798,250,2000,110.6,1214,1207,50.0,20.08,776.63,756,20.0,640,380,530,25.0,204.66666666666666
0.15,0.38,1.47,0.015,0.004,0.036,0.01,0.01,0.002,0.001,0.001,0.003,867,300,2000,204.5,1200,1200,150.01,80.1,811.18,786,80.0,630,365,510,28.5,245.33333333333334
0.15,0.38,1.47,0.015,0.004,0.036,0.01,0.01,0.002,0.001,0.001,0.003,873,300,2400,213.3833333333333,1203,1198,150.03,80.4,759.33,780,80.0,630,360,525,29.5,192.66666666666666
0.15,0.38,1.47,0.015,0.004,0.036,0.01,0.01,0.002,0.001,0.001,0.003,874,300,2400,217.0,1205,1203,150.0,80.41,769.77,784,80.0,630,375,525,26.5,151.33333333333334
0.15,0.38,1.47,0.015,0.004,0.036,0.01,0.01,0.002,0.001,0.001,0.003,790,220,1800,277.7833333333334,1232,1229,50.0,20.46,791.98,761,20.0,640,390,525,27.5,163.66666666666666
0.14,0.21,1.5,0.013,0.019,0.018,0.02,0.01,0.005,0.001,0.001,0.001,825,180,1800,283.8166666666667,1232,1222,40.01,16.42,801.76,757,16.0,640,405,530,25.5,152.33333333333334
0.17,0.34,1.44,0.012,0.004,0.015,0.01,0.02,0.002,0.004,0.002,0.005,863,250,2400,275.6333333333333,1217,1231,120.0,60.31,799.48,776,60.0,630,410,570,24.5,152.33333333333334
0.16,0.28,1.46,0.01,0.003,0.034,0.02,0.01,0.002,0.004,0.002,0.003,850,300,2400,386.0166666666667,1207,1228,150.02,80.56,802.66,778,80.0,630,390,550,26.0,150.66666666666666
0.15,0.38,1.47,0.015,0.004,0.036,0.01,0.01,0.002,0.001,0.001,0.003,817,250,2000,316.0333333333334,1227,1233,50.0,20.23,794.67,755,20.0,640,390,525,27.0,134.33333333333334
0.14,0.21,1.5,0.013,0.019,0.018,0.02,0.01,0.005,0.001,0.001,0.001,783,180,1400,77.73333333333333,1210,1193,50.0,20.36,776.2,762,20.0,640,400,540,27.5,140.33333333333334
0.14,0.21,1.5,0.013,0.019,0.018,0.02,0.01,0.005,0.001,0.001,0.001,815,250,2000,140.35,1210,1197,50.0,20.22,777.09,759,20.0,640,425,540,22.0,166.0
0.15,0.38,1.47,0.015,0.004,0.036,0.01,0.01,0.002,0.001,0.001,0.003,804,250,2000,240.8333333333333,1206,1198,50.01,20.36,791.48,755,20.0,640,390,520,27.0,204.33333333333334
0.15,0.38,1.47,0.015,0.004,0.036,0.01,0.01,0.002,0.001,0.001,0.003,829,250,2000,242.1,1208,1217,50.0,20.3,799.05,753,20.0,640,410,525,31.0,222.0
0.15,0.24,1.46,0.012,0.002,0.035,0.02,0.01,0.002,0.001,0.004,0.002,828,220,1600,277.8666666666667,1224,1196,80.0,32.43,808.65,769,32.0,621,397,543,20.0,201.66666666666666
0.15,0.24,1.46,0.012,0.002,0.035,0.02,0.01,0.002,0.001,0.004,0.002,852,300,2400,300.7,1211,1162,75.0,30.05,781.17,775,30.0,624,372,550,22.5,197.33333333333334
0.17,0.34,1.44,0.012,0.004,0.015,0.01,0.02,0.002,0.004,0.002,0.005,850,300,2000,349.4166666666667,1194,1177,100.0,50.05,765.39,780,50.0,658,400,550,27.0,199.66666666666666
0.17,0.34,1.44,0.012,0.004,0.015,0.01,0.02,0.002,0.004,0.002,0.005,847,300,2000,352.3333333333333,1210,1189,120.0,60.83,763.69,797,60.0,567,421,570,21.5,145.0
0.17,0.34,1.44,0.012,0.004,0.015,0.01,0.02,0.002,0.004,0.002,0.005,824,250,2000,380.4166666666667,1180,1160,65.0,26.02,797.1,760,26.0,656,379,531,26.0,162.0
0.15,0.38,1.47,0.015,0.004,0.036,0.01,0.01,0.002,0.001,0.001,0.003,842,300,1800,242.55,1202,1177,140.03,70.23,773.28,782,70.0,649,421,569,29.5,147.66666666666666
0.15,0.38,1.47,0.015,0.004,0.036,0.01,0.01,0.002,0.001,0.001,0.003,847,300,1800,246.1,1190,1173,130.02,70.57,780.95,779,70.0,577,413,564,27.0,129.0
0.15,0.24,1.46,0.012,0.002,0.035,0.02,0.01,0.002,0.001,0.004,0.002,875,300,1800,260.4666666666666,1203,1184,140.01,70.53,823.53,810,70.0,644,372,542,29.0,182.33333333333334
0.15,0.24,1.46,0.012,0.002,0.035,0.02,0.01,0.002,0.001,0.004,0.002,847,300,1800,309.9833333333333,1226,1203,140.02,70.11,754.86,781,70.0,600,414,557,26.5,198.33333333333334
0.15,0.38,1.47,0.015,0.004,0.036,0.01,0.01,0.002,0.001,0.001,0.003,849,300,2000,313.2333333333333,1201,1184,132.01,66.22,782.04,780,66.0,574,374,535,30.0,245.0
0.17,0.34,1.44,0.012,0.004,0.015,0.01,0.02,0.002,0.004,0.002,0.005,812,220,1800,307.65,1229,1200,45.0,18.07,795.97,743,18.0,657,382,537,28.5,132.0
0.17,0.34,1.44,0.012,0.004,0.015,0.01,0.02,0.002,0.004,0.002,0.005,819,250,2000,261.4333333333333,1228,1204,45.0,18.03,774.3,741,18.0,654,391,548,27.5,181.66666666666666
0.15,0.24,1.46,0.012,0.002,0.035,0.02,0.01,0.002,0.001,0.004,0.002,852,300,2000,280.2166666666666,1186,1167,120.0,60.06,759.5,786,60.0,687,374,529,24.5,238.0
0.15,0.24,1.46,0.012,0.002,0.035,0.02,0.01,0.002,0.001,0.004,0.002,782,250,2000,354.8,1209,1190,45.0,15.02,785.34,741,15.0,647,398,561,28.5,210.0
0.15,0.24,1.46,0.012,0.002,0.035,0.02,0.01,0.002,0.001,0.004,0.002,837,220,1800,266.9833333333333,1222,1191,140.0,70.59,769.76,787,70.0,583,381,537,28.5,232.33333333333334
0.16,0.27,1.47,0.014,0.002,0.04,0.02,0.01,0.001,0.002,0.001,0.004,857,300,2400,350.6666666666667,1214,1174,150.0,80.05,796.74,784,80.0,617,387,531,31.0,218.33333333333334
0.17,0.34,1.44,0.012,0.004,0.015,0.01,0.02,0.002,0.004,0.002,0.005,797,220,1800,248.15,1199,1175,40.0,16.05,774.57,740,16.0,642,395,554,28.5,216.33333333333334
0.17,0.34,1.44,0.012,0.004,0.015,0.01,0.02,0.002,0.004,0.002,0.005,803,250,1800,249.8,1207,1182,40.0,16.06,794.3,744,16.0,654,375,546,26.5,183.0
0.17,0.32,1.37,0.016,0.01,0.016,0.02,0.02,0.003,0.001,0.001,0.002,800,220,1800,361.2666666666667,1209,1179,55.0,22.1,781.75,746,22.0,637,396,542,23.0,172.66666666666666
0.17,0.34,1.44,0.012,0.004,0.015,0.01,0.02,0.002,0.004,0.002,0.005,824,300,2000,378.4,1209,1189,50.01,20.07,806.99,759,20.0,647,380,537,25.5,207.33333333333334
0.14,0.21,1.5,0.013,0.019,0.018,0.02,0.01,0.005,0.001,0.001,0.001,813,220,1800,299.2833333333334,1194,1171,36.0,12.01,807.32,741,12.0,648,372,522,32.5,187.33333333333334
0.17,0.34,1.44,0.012,0.004,0.015,0.01,0.02,0.002,0.004,0.002,0.005,806,150,1800,275.8166666666667,1201,1155,50.0,20.16,792.18,747,20.0,659,399,554,26.0,181.66666666666666
0.16,0.28,1.46,0.01,0.003,0.034,0.02,0.01,0.002,0.004,0.002,0.003,826,220,1800,238.15,1206,1178,36.67,12.19,821.14,748,12.0,655,402,538,27.5,163.0
0.17,0.34,1.44,0.012,0.004,0.015,0.01,0.02,0.002,0.004,0.002,0.005,864,250,2000,260.2166666666666,1221,1196,150.03,80.55,821.81,769,80.0,572,391,560,21.0,145.0
0.17,0.34,1.44,0.012,0.004,0.015,0.01,0.02,0.002,0.004,0.002,0.005,837,220,1600,271.65,1198,1175,62.51,25.02,816.37,774,25.0,648,396,541,24.5,202.0
0.15,0.24,1.46,0.012,0.002,0.035,0.02,0.01,0.002,0.001,0.004,0.002,844,300,2000,283.85,1189,1172,74.0,37.11,802.62,789,37.0,626,375,533,29.5,165.33333333333334
0.15,0.24,1.46,0.012,0.002,0.035,0.02,0.01,0.002,0.001,0.004,0.002,833,300,2000,292.45,1195,1171,74.0,37.35,794.09,773,37.0,638,379,541,26.5,188.33333333333334
0.15,0.24,1.46,0.012,0.002,0.035,0.02,0.01,0.002,0.001,0.004,0.002,835,300,2000,294.1666666666667,1194,1178,74.0,37.2,802.23,775,37.0,609,388,547,29.5,240.66666666666666
0.15,0.38,1.47,0.015,0.004,0.036,0.01,0.01,0.002,0.001,0.001,0.003,850,300,1800,262.2,1194,1173,120.0,60.52,755.9,781,60.0,570,404,557,28.0,198.66666666666666
0.15,0.38,1.47,0.015,0.004,0.036,0.01,0.01,0.002,0.001,0.001,0.003,831,300,1800,259.9666666666666,1192,1162,96.0,48.76,727.08,756,48.0,613,390,541,29.5,163.0
0.15,0.38,1.47,0.015,0.004,0.036,0.01,0.01,0.002,0.001,0.001,0.003,833,300,1800,261.35,1192,1154,96.0,48.04,739.91,761,48.0,613,388,539,28.5,169.33333333333334
0.15,0.38,1.47,0.015,0.004,0.036,0.01,0.01,0.002,0.001,0.001,0.003,837,300,1800,260.0833333333333,1198,1161,96.0,48.81,769.68,766,48.0,627,424,559,27.0,222.0
0.15,0.38,1.47,0.015,0.004,0.036,0.01,0.01,0.002,0.001,0.001,0.003,860,300,1800,275.05,1200,1180,96.0,48.39,751.54,783,48.0,571,394,542,30.5,201.0
0.15,0.38,1.47,0.015,0.004,0.036,0.01,0.01,0.002,0.001,0.001,0.003,856,300,1800,272.6166666666667,1194,1179,95.99,48.39,769.16,782,48.0,609,387,532,27.5,161.33333333333334
0.15,0.38,1.47,0.015,0.004,0.036,0.01,0.01,0.002,0.001,0.001,0.003,857,300,1800,270.5,1194,1172,96.01,48.57,765.72,769,48.0,653,404,555,24.5,210.33333333333334
0.15,0.38,1.47,0.015,0.004,0.036,0.01,0.01,0.002,0.001,0.001,0.003,858,300,1800,270.0333333333334,1194,1171,96.01,48.56,759.42,780,48.0,638,377,534,34.0,163.66666666666666
0.15,0.38,1.47,0.015,0.004,0.036,0.01,0.01,0.002,0.001,0.001,0.003,860,300,1800,261.5333333333334,1184,1166,96.0,48.63,765.82,780,48.0,618,373,529,31.0,194.33333333333334
0.15,0.38,1.47,0.015,0.004,0.036,0.01,0.01,0.002,0.001,0.001,0.003,857,300,1800,267.95,1179,1164,96.0,48.66,748.09,763,48.0,628,371,536,34.0,170.33333333333334
0.17,0.34,1.44,0.012,0.004,0.015,0.01,0.02,0.002,0.004,0.002,0.005,857,250,2000,293.7,1195,1164,130.01,65.18,753.21,778,65.0,585,413,548,26.5,218.0
0.17,0.34,1.44,0.012,0.004,0.015,0.01,0.02,0.002,0.004,0.002,0.005,797,250,1800,301.4166666666667,1190,1169,50.0,20.07,753.91,746,20.0,653,400,555,23.5,168.33333333333334
0.15,0.24,1.46,0.012,0.002,0.035,0.02,0.01,0.002,0.001,0.004,0.002,839,250,2000,460.1333333333333,1203,1183,100.01,51.44,815.53,793,50.0,580,384,536,30.0,210.66666666666666
0.15,0.24,1.46,0.012,0.002,0.035,0.02,0.01,0.002,0.001,0.004,0.002,836,250,2000,315.5166666666667,1212,1186,80.0,32.02,789.82,763,32.0,652,398,544,28.5,136.0
0.16,0.28,1.46,0.01,0.003,0.034,0.02,0.01,0.002,0.004,0.002,0.003,805,300,2400,391.15,1187,1150,62.5,25.49,824.36,751,25.0,628,396,552,22.5,178.0
0.15,0.24,1.46,0.012,0.002,0.035,0.02,0.01,0.002,0.001,0.004,0.002,811,250,1800,357.9833333333333,1181,1163,80.01,32.26,788.2,762,32.0,633,410,561,29.5,225.0
0.17,0.34,1.44,0.012,0.004,0.015,0.01,0.02,0.002,0.004,0.002,0.005,869,250,2000,317.0666666666667,1210,1186,135.0,80.61,813.98,792,80.0,600,393,563,25.0,164.66666666666666
0.15,0.38,1.47,0.015,0.004,0.036,0.01,0.01,0.002,0.001,0.001,0.003,840,300,1800,325.3666666666667,1188,1169,100.02,50.03,782.36,767,50.0,600,395,546,29.5,226.0
0.17,0.32,1.37,0.016,0.01,0.016,0.02,0.02,0.003,0.001,0.001,0.002,839,250,2000,322.65,1219,1195,100.0,50.1,781.82,777,50.0,643,399,555,20.0,158.33333333333334
0.15,0.38,1.47,0.015,0.004,0.036,0.01,0.01,0.002,0.001,0.001,0.003,823,300,1800,311.4333333333333,1186,1169,96.0,48.14,783.74,768,48.0,649,396,549,25.0,173.66666666666666
0.17,0.34,1.44,0.012,0.004,0.015,0.01,0.02,0.002,0.004,0.002,0.005,857,250,2000,358.2833333333334,1217,1192,130.0,65.05,798.32,771,65.0,622,363,526,28.5,231.0
0.15,0.38,1.47,0.015,0.004,0.036,0.01,0.01,0.002,0.001,0.001,0.003,840,300,1800,365.6333333333333,1188,1172,96.01,48.01,816.24,788,48.0,572,387,543,28.5,141.0
0.17,0.32,1.37,0.016,0.01,0.016,0.02,0.02,0.003,0.001,0.001,0.002,872,300,2000,234.15,1195,1176,149.99,80.35,823.71,801,80.0,615,368,533,29.5,150.33333333333334
0.17,0.34,1.44,0.012,0.004,0.015,0.01,0.02,0.002,0.004,0.002,0.005,840,250,2000,414.85,1204,1184,100.01,50.0,769.17,775,50.0,681,397,555,23.0,176.0
0.17,0.34,1.44,0.012,0.004,0.015,0.01,0.02,0.002,0.004,0.002,0.005,808,300,1800,339.0666666666667,1230,1210,50.01,20.12,799.45,743,20.0,622,389,552,27.5,193.0
0.15,0.24,1.46,0.012,0.002,0.035,0.02,0.01,0.002,0.001,0.004,0.002,837,300,1800,337.1333333333333,1217,1194,80.01,32.41,805.03,776,32.0,640,374,540,31.0,132.66666666666666
0.15,0.38,1.47,0.015,0.004,0.036,0.01,0.01,0.002,0.001,0.001,0.003,842,300,2000,296.7666666666667,1206,1190,80.0,32.05,820.84,786,32.0,585,363,543,26.0,211.33333333333334
0.15,0.24,1.46,0.012,0.002,0.035,0.02,0.01,0.002,0.001,0.004,0.002,817,300,1800,267.7166666666666,1208,1186,80.02,32.31,795.1,756,32.0,636,380,533,30.5,206.33333333333334
0.15,0.24,1.46,0.012,0.002,0.035,0.02,0.01,0.002,0.001,0.004,0.002,831,250,1800,300.9333333333333,1218,1193,80.02,32.51,798.07,774,32.0,612,393,553,31.5,244.66666666666666
0.17,0.34,1.44,0.012,0.004,0.015,0.01,0.02,0.002,0.004,0.002,0.005,861,300,1800,321.6833333333333,1186,1165,145.01,80.05,810.93,789,80.0,594,419,562,25.5,121.33333333333333
0.16,0.27,1.47,0.014,0.002,0.04,0.02,0.01,0.001,0.002,0.001,0.004,837,300,2000,480.3333333333333,1215,1195,80.0,40.29,779.3,766,40.0,597,394,539,29.5,232.0
0.14,0.21,1.5,0.013,0.019,0.018,0.02,0.01,0.005,0.001,0.001,0.001,868,300,1800,486.55,1214,1182,36.0,12.29,866.01,768,12.0,652,369,516,32.0,214.66666666666666
0.14,0.21,1.5,0.013,0.019,0.018,0.02,0.01,0.005,0.001,0.001,0.001,856,300,1800,478.5,1197,1176,36.01,12.1,865.15,773,12.0,646,363,517,30.5,189.0
0.17,0.34,1.44,0.012,0.004,0.015,0.01,0.02,0.002,0.004,0.002,0.005,838,150,1800,306.7166666666666,1220,1177,72.02,36.1,799.74,764,36.0,645,402,563,26.0,206.33333333333334
0.14,0.21,1.5,0.013,0.019,0.018,0.02,0.01,0.005,0.001,0.001,0.001,815,150,1400,246.2,1208,1166,50.0,24.09,792.91,750,24.0,581,386,535,22.5,133.0
0.17,0.34,1.44,0.012,0.004,0.015,0.01,0.02,0.002,0.004,0.002,0.005,826,150,1800,296.2,1214,1172,70.02,28.22,800.55,765,28.0,660,383,530,27.5,236.66666666666666
0.15,0.24,1.46,0.012,0.002,0.035,0.02,0.01,0.002,0.001,0.004,0.002,811,300,1800,298.6666666666667,1200,1180,80.0,32.17,789.86,761,32.0,639,389,535,29.0,237.33333333333334
0.15,0.24,1.46,0.012,0.002,0.035,0.02,0.01,0.002,0.001,0.004,0.002,861,250,1800,244.8,1202,1178,100.0,50.16,822.36,804,50.0,653,371,529,27.0,237.66666666666666
0.15,0.24,1.46,0.012,0.002,0.035,0.02,0.01,0.002,0.001,0.004,0.002,868,250,1800,243.85,1199,1174,150.01,80.19,821.46,811,80.0,585,368,533,30.5,197.33333333333334
0.17,0.34,1.44,0.012,0.004,0.015,0.01,0.02,0.002,0.004,0.002,0.005,874,250,2000,241.6166666666667,1204,1185,149.99,80.03,822.28,809,80.0,591,387,549,27.5,213.0
0.17,0.34,1.44,0.012,0.004,0.015,0.01,0.02,0.002,0.004,0.002,0.005,865,250,2000,279.6,1212,1187,120.0,60.71,818.22,800,60.0,624,376,538,29.0,184.66666666666666
0.15,0.24,1.46,0.012,0.002,0.035,0.02,0.01,0.002,0.001,0.004,0.002,855,300,1800,281.8333333333333,1196,1176,150.0,80.28,811.74,799,80.0,601,401,565,29.0,226.66666666666666
0.15,0.24,1.46,0.012,0.002,0.035,0.02,0.01,0.002,0.001,0.004,0.002,854,300,1800,287.3833333333333,1181,1164,150.0,80.09,779.9,769,80.0,695,381,550,31.5,184.66666666666666
0.15,0.38,1.47,0.015,0.004,0.036,0.01,0.01,0.002,0.001,0.001,0.003,845,300,2000,276.5333333333334,1184,1169,139.99,70.85,771.97,776,70.0,668,393,547,30.0,172.66666666666666
0.15,0.38,1.47,0.015,0.004,0.036,0.01,0.01,0.002,0.001,0.001,0.003,843,300,2000,278.35,1185,1168,140.0,70.84,801.07,781,70.0,613,405,557,27.0,196.0
0.15,0.24,1.46,0.012,0.002,0.035,0.02,0.01,0.002,0.001,0.004,0.002,836,300,2400,276.1333333333333,1179,1165,120.0,60.2,759.37,774,60.0,607,392,546,26.5,175.66666666666666
0.15,0.24,1.46,0.012,0.002,0.035,0.02,0.01,0.002,0.001,0.004,0.002,855,300,2400,277.95,1209,1186,120.0,60.54,794.57,796,60.0,638,408,563,27.5,230.33333333333334
0.15,0.24,1.46,0.012,0.002,0.035,0.02,0.01,0.002,0.001,0.004,0.002,851,300,2400,271.1166666666667,1205,1182,120.0,60.16,790.79,796,60.0,615,405,554,29.0,219.0
0.15,0.38,1.47,0.015,0.004,0.036,0.01,0.01,0.002,0.001,0.001,0.003,855,300,2000,265.8333333333333,1196,1179,80.0,32.39,822.37,780,32.0,623,368,551,28.0,220.66666666666666
0.15,0.24,1.46,0.012,0.002,0.035,0.02,0.01,0.002,0.001,0.004,0.002,874,300,2400,292.5166666666667,1206,1183,140.0,70.14,795.18,804,70.0,579,369,534,28.5,161.0
0.15,0.24,1.46,0.012,0.002,0.035,0.02,0.01,0.002,0.001,0.004,0.002,861,300,1800,299.05,1204,1180,150.0,80.28,813.91,798,80.0,612,372,532,34.5,210.0
0.15,0.24,1.46,0.012,0.002,0.035,0.02,0.01,0.002,0.001,0.004,0.002,852,300,2000,307.6,1208,1187,140.0,70.2,814.22,790,70.0,586,386,551,32.0,208.66666666666666
0.17,0.34,1.44,0.012,0.004,0.015,0.01,0.02,0.002,0.004,0.002,0.005,790,300,1800,369.4,1183,1162,40.0,16.0,800.44,740,16.0,640,378,555,28.0,109.66666666666667
0.17,0.34,1.44,0.012,0.004,0.015,0.01,0.02,0.002,0.004,0.002,0.005,824,300,1800,244.4333333333333,1180,1163,40.03,16.07,819.35,752,16.0,654,379,554,28.0,118.0
0.17,0.34,1.44,0.012,0.004,0.015,0.01,0.02,0.002,0.004,0.002,0.005,824,300,1800,245.4333333333333,1210,1189,40.0,16.0,823.25,754,16.0,649,382,551,32.5,138.33333333333334
0.17,0.34,1.44,0.012,0.004,0.015,0.01,0.02,0.002,0.004,0.002,0.005,815,220,1800,244.9166666666667,1195,1171,40.0,16.18,819.87,754,16.0,646,389,548,29.0,130.33333333333334
0.17,0.34,1.44,0.012,0.004,0.015,0.01,0.02,0.002,0.004,0.002,0.005,833,300,2000,248.5166666666667,1212,1187,55.0,22.04,815.28,769,22.0,655,371,544,23.5,111.66666666666667
0.17,0.34,1.44,0.012,0.004,0.015,0.01,0.02,0.002,0.004,0.002,0.005,819,300,2000,250.55,1186,1169,55.0,22.09,797.94,752,22.0,655,382,545,23.5,152.0
0.17,0.34,1.44,0.012,0.004,0.015,0.01,0.02,0.002,0.004,0.002,0.005,836,300,1800,252.55,1186,1166,55.0,22.09,816.97,776,22.0,647,373,538,29.5,141.66666666666666
0.15,0.24,1.46,0.012,0.002,0.035,0.02,0.01,0.002,0.001,0.004,0.002,883,250,2000,277.05,1214,1189,130.0,80.01,827.77,815,80.0,579,410,562,28.0,228.0
0.17,0.34,1.44,0.012,0.004,0.015,0.01,0.02,0.002,0.004,0.002,0.005,847,300,1800,289.5,1215,1194,90.0,45.06,799.68,784,45.0,640,389,547,31.0,161.66666666666666
0.15,0.38,1.47,0.015,0.004,0.036,0.01,0.01,0.002,0.001,0.001,0.003,813,300,2000,281.5666666666667,1179,1162,80.0,32.51,786.24,760,32.0,637,407,563,22.5,227.33333333333334
0.17,0.34,1.44,0.012,0.004,0.015,0.01,0.02,0.002,0.004,0.002,0.005,828,250,1800,254.5,1217,1192,80.0,40.95,797.33,776,40.0,637,382,537,30.5,231.66666666666666
0.17,0.34,1.44,0.012,0.004,0.015,0.01,0.02,0.002,0.004,0.002,0.005,838,220,1800,304.4166666666667,1208,1183,55.0,22.36,815.88,764,22.0,638,393,540,28.5,151.33333333333334
0.14,0.21,1.5,0.013,0.019,0.018,0.02,0.01,0.005,0.001,0.001,0.001,785,300,2000,273.6,1197,1169,45.0,18.04,773.04,744,18.0,625,383,520,22.5,213.0
0.17,0.34,1.44,0.012,0.004,0.015,0.01,0.02,0.002,0.004,0.002,0.005,863,300,2000,240.6833333333333,1192,1174,80.0,32.18,793.94,774,32.0,632,405,542,28.0,148.33333333333334
0.17,0.34,1.44,0.012,0.004,0.015,0.01,0.02,0.002,0.004,0.002,0.005,859,300,2000,240.6666666666667,1188,1173,80.0,32.15,792.61,772,32.0,631,405,550,29.5,146.66666666666666
0.17,0.34,1.44,0.012,0.004,0.015,0.01,0.02,0.002,0.004,0.002,0.005,854,220,1600,306.5166666666667,1190,1168,100.0,60.42,802.34,774,60.0,586,404,552,29.0,102.0
0.16,0.27,1.47,0.014,0.002,0.04,0.02,0.01,0.001,0.002,0.001,0.004,840,300,2000,263.3166666666667,1201,1180,140.01,70.16,791.19,775,70.0,655,375,530,31.5,199.0
0.17,0.34,1.44,0.012,0.004,0.015,0.01,0.02,0.002,0.004,0.002,0.005,842,300,2000,252.9166666666667,1192,1172,100.0,50.08,784.12,776,50.0,649,371,550,25.0,155.0
0.17,0.34,1.44,0.012,0.004,0.015,0.01,0.02,0.002,0.004,0.002,0.005,847,300,1800,243.3333333333333,1219,1198,150.01,80.33,798.26,777,80.0,594,403,569,26.5,196.0
0.17,0.34,1.44,0.012,0.004,0.015,0.01,0.02,0.002,0.004,0.002,0.005,845,300,1800,246.4,1197,1182,120.0,60.02,793.44,783,60.0,610,387,553,28.0,183.66666666666666
0.17,0.34,1.44,0.012,0.004,0.015,0.01,0.02,0.002,0.004,0.002,0.005,854,300,1800,248.2333333333333,1220,1200,120.0,60.2,787.17,781,60.0,605,389,545,25.0,180.33333333333334
0.17,0.34,1.44,0.012,0.004,0.015,0.01,0.02,0.002,0.004,0.002,0.005,856,250,2000,248.0833333333333,1221,1189,120.0,60.49,824.02,798,60.0,653,363,534,26.0,159.66666666666666
0.15,0.38,1.47,0.015,0.004,0.036,0.01,0.01,0.002,0.001,0.001,0.003,832,250,1800,234.6666666666667,1216,1198,80.01,40.25,810.09,776,40.0,623,406,566,29.0,134.66666666666666
0.15,0.38,1.47,0.015,0.004,0.036,0.01,0.01,0.002,0.001,0.001,0.003,836,250,1800,236.2666666666667,1216,1196,80.01,40.28,788.62,784,40.0,640,389,552,31.5,135.33333333333334
0.15,0.38,1.47,0.015,0.004,0.036,0.01,0.01,0.002,0.001,0.001,0.003,875,300,2000,323.3833333333333,1200,1180,110.0,50.4,788.88,781,50.0,630,373,552,27.0,143.33333333333334
0.15,0.38,1.47,0.015,0.004,0.036,0.01,0.01,0.002,0.001,0.001,0.003,819,300,2000,267.6833333333333,1183,1163,80.06,32.31,776.75,755,32.0,637,381,535,33.0,220.0
0.17,0.34,1.44,0.012,0.004,0.015,0.01,0.02,0.002,0.004,0.002,0.005,864,250,2000,268.7333333333333,1212,1188,140.0,70.04,815.47,799,70.0,608,408,555,23.0,163.33333333333334
0.17,0.34,1.44,0.012,0.004,0.015,0.01,0.02,0.002,0.004,0.002,0.005,865,250,2000,255.3333333333333,1208,1183,150.0,79.05,790.09,800,79.0,603,373,537,27.5,190.33333333333334
0.15,0.24,1.46,0.012,0.002,0.035,0.02,0.01,0.002,0.001,0.004,0.002,859,250,2000,262.9,1204,1173,120.1,60.2,811.36,787,60.0,683,377,531,32.0,182.0
0.17,0.34,1.44,0.012,0.004,0.015,0.01,0.02,0.002,0.004,0.002,0.005,870,250,2000,268.4,1208,1190,138.02,69.23,790.68,811,69.0,613,376,556,26.0,116.33333333333333
0.17,0.34,1.44,0.012,0.004,0.015,0.01,0.02,0.002,0.004,0.002,0.005,854,250,2000,266.6333333333333,1209,1190,118.0,59.32,818.37,797,59.0,589,395,556,23.5,136.33333333333334
0.15,0.24,1.46,0.012,0.002,0.035,0.02,0.01,0.002,0.001,0.004,0.002,826,300,2000,276.75,1213,1193,80.0,40.09,809.88,776,40.0,608,389,549,27.5,207.0
0.17,0.34,1.44,0.012,0.004,0.015,0.01,0.02,0.002,0.004,0.002,0.005,846,300,2000,268.6666666666667,1182,1167,62.5,25.08,805.49,770,25.0,647,382,543,24.0,144.0
0.17,0.34,1.44,0.012,0.004,0.015,0.01,0.02,0.002,0.004,0.002,0.005,832,300,2000,273.85,1186,1165,70.01,28.21,802.68,772,28.0,661,367,523,27.0,130.0
0.17,0.34,1.44,0.012,0.004,0.015,0.01,0.02,0.002,0.004,0.002,0.005,817,250,1800,244.5833333333333,1205,1172,45.0,0.0,807.09,745,18.0,649,388,546,26.5,142.0
